Repository: virtual-labs/exp-concrete-slump-cone-iitd

File: procedure.md
## Procedure

As per IS 1199, the procedure for conducting the slump test is as follows:

1. **Preparation of Apparatus:** Dampen the mould and base plate using a moist cloth. Remove any excess water with an absorbent cloth. Place the mould on a rigid, horizontal base plate free from vibration and shock.

2. **Filling the Mould:** Immediately after obtaining the concrete sample, fill the mould in three equal layers, each approximately one-third of the mould height when compacted. Hold the mould firmly in position using the foot pieces during filling.

3. **Placement of Concrete:** Ensure that the concrete is evenly and symmetrically distributed within the mould during filling.

4. **Compaction:** Tamp each layer with 25 strokes of the tamping rod.
   - Strokes shall be applied uniformly over the cross-section
   - For the bottom layer, incline the rod slightly and distribute strokes spirally towards the center

5. **Layer Integration:** For the second and top layers, tamp throughout their depth such that the strokes just penetrate into the underlying layer, ensuring proper bonding between layers.

6. **Top Layer Handling:** While placing the top layer, heap the concrete above the mould before tamping.
   - If subsidence occurs during tamping, add more concrete to maintain excess above the mould
   - Ensure that additional concrete does not lead to over-compaction

7. **Levelling:** After tamping the top layer, strike off the surface level with the top of the mould using a sawing and rolling motion of the tamping rod. Remove any spilled concrete from the base plate.

8. **Lifting the Mould:** Carefully remove the mould within 5 ± 2 seconds by lifting it vertically upwards, ensuring that no lateral or rotational movement is imparted to the concrete.

9. **Time Requirement:** The entire procedure, from filling to removal of the mould, shall be completed within 180 seconds without interruption.

10. **Measurement of Slump:** Immediately after removing the mould, measure the slump as the difference between the height of the mould and the highest point of the slumped concrete.

11. **Recording:** Record the slump value to the nearest 5 mm.

File: references.md
### References

- IS:1199 (Methods of Sampling & Analysis of Concrete)
- IS:456 (Plain & Reinforced Concrete-Code of Practice)

File: theory.md
### Theory

- **IS 1199** talks about the methods of sampling and analysis of concrete that covers the one of the most important workability test on concrete- the **slump cone test**.

- Workability is the property of freshly prepared concrete which determines the amount of useful internal work necessary to produce complete compaction.

- The slump cone test specifies the procedure to be adopted either in the laboratory or during the progress of work in the field for determining the consistency of concrete where the nominal maximum size of aggregate does not exceed 38 mm.

- The slump cone test is based on the principle that the consistency of fresh concrete can be assessed by the behaviour of a concrete sample when it is subjected to controlled conditions of temperature and humidity.

- Based on the slump value obtained or the slump obtained, the behaviour of concrete mix can be predicted like a slump with very less slump value in mm or zero slump indicates a stiff mix with lower w/c ratio and similarly a comparatively high slump value indicates a mix with higher w/c ratio.

### APPARATUS SPECIFICATIONS

**a) Mould-** The mould for the test specimen shall be in the form of the frustum of a cone having the following internal dimensions:

| Dimensions | cm |
|---|---|
| Bottom diameter | 20 |
| Top diameter | 10 |
| Height | 30 |

The mould shall be constructed of metal (brass or aluminium shall not be used) of atleast 1.6 mm thickness and top & bottom shall be open & at right angles to cone axis, and must have a smooth internal surface, a typical mould is shown in the figure.

**b) Tamping rod-** The rod should be of steel, **16 mm in diameter, 0.6 m long, rounded at one end**.
